Repository: garam827/etch-paper-study

File: research/oes_kg/cards.jsonl (part 1 of 7)
{"id":"claim:CD01","type":"claim","title":"CD01","text":"[검증 주장] CD01 — 판정: 조건부\nstatement: Ullal 외(2002a)는 Cl2/O2 Si 식각 중 반응기 벽에 쌓인 실리콘 옥시클로라이드 막을 SF6 플라즈마로 제거할 때 F가 막에 들어가 Cl을 대체하며 식각되고, 세정 끝은 반응기 평균 F·SiF 방출로 가장 쉽게 판정된다고 보고했다.\n- 출처: Ullal 외 (2002a) · SF6 plasma cleaning of wall films (JVST A)\n- 근거 주장: SF6 세정\n- 근거 주장: SiOClx 피막\n- 근거 주장: 벽 세정 종말점 (SiOClx 제거)","neighbors":["src:ullal2002a","step:SF6 세정","wall:SiOClx 피막","use:CD01"],"citations":[{"title":"Ullal 외 (2002a) · SF6 plasma cleaning of wall films (JVST A)","url":"https://doi.org/10.1116/1.1479733"}],"decision":"conditional"}
{"id":"claim:CD02","type":"claim","title":"CD02","text":"[검증 주장] CD02 — 판정: 채택\nstatement: 같은 연구는 SF6 세정을 충분히 길게 하지 않으면 막에 들어간 F가 이후 식각 중 기상으로 빠져나와 식각 성능과 웨이퍼 간 재현성을 해칠 수 있다고 보고했다.\n- 출처: Ullal 외 (2002a) · SF6 plasma cleaning of wall films (JVST A)\n- 근거 주장: SiOClx 피막","neighbors":["src:ullal2002a","wall:SiOClx 피막"],"citations":[{"title":"Ullal 외 (2002a) · SF6 plasma cleaning of wall films (JVST A)","url":"https://doi.org/10.1116/1.1479733"}],"decision":"adopt"}
{"id":"claim:CD03","type":"claim","title":"CD03","text":"[검증 주장] CD03 — 판정: 조건부\nstatement: Ullal 외(2002b)는 Cl2 플라즈마에 오래 노출되면 석영 창 스퍼터링으로 벽이 얇은 SiO2 막으로 덮여 Cl 재결합 확률이 낮아지고 Cl 농도(OES actinometry)가 높아지며, SF6/O2 플라즈마가 이 막을 제거해 깨끗한 양극산화 Al 벽으로 되돌린다고 보고했다.\n- 출처: Ullal 외 (2002b) · Wall conditions and Cl/Cl2 concentrations (JVST A)\n- 근거 주장: SiO2·SiOClx 피막","neighbors":["src:ullal2002b","wall:SiO2·SiOClx 피막"],"citations":[{"title":"Ullal 외 (2002b) · Wall conditions and Cl/Cl2 concentrations (JVST A)","url":"https://doi.org/10.1116/1.1421602"}],"decision":"conditional"}
{"id":"claim:CD04","type":"claim","title":"CD04","text":"[검증 주장] CD04 — 판정: 조건부\nstatement: Ullal 외(2003)는 Si와 O를 포함한 화학종이 있으면 벽이 유리질 실리콘 옥시클로라이드로 덮이고(Si 식각 시 수 분, 웨이퍼 없는 Cl2 플라즈마에서는 수 시간), 그에 따라 기상 SiClx·Cl 농도와 이온 플럭스가 늘어난다고 보고했다.\n- 출처: Ullal 외 (2003) · Ion flux, gas composition and wall conditions (JVST A)\n- 근거 주장: Cl2 Si 식각\n- 근거 주장: SiOClx 피막","neighbors":["src:ullal2003","step:Cl2 Si 식각","wall:SiOClx 피막"],"citations":[{"title":"Ullal 외 (2003) · Ion flux, gas composition and wall conditions (JVST A)","url":"https://doi.org/10.1116/1.1562176"}],"decision":"conditional"}
{"id":"claim:CD05","type":"claim","title":"CD05","text":"[검증 주장] CD05 — 판정: 조건부\nstatement: Cunge 외(2007, I)는 같은 Cl2 ICP 조건에서도 벽 피막(SiOCl, AlF, CCl, TiOCl)에 따라 Cl 몰분율이 크게 달라지며, Cl 재결합 계수가 SiOCl에서 약 0.005, 나머지 세 피막에서 약 0.3이라고 보고했다.\n- 출처: Cunge·Sadeghi·Ramos (2007) I · Wall composition and radical densities (JAP)\n- 근거 주장: SiOClx 피막\n- 근거 주장: AlFx 피막\n- 근거 주장: 탄소 피막\n- 근거 주장: TiOClx 피막","neighbors":["src:cunge2007a","wall:SiOClx 피막","wall:AlFx 피막","wall:탄소 피막","wall:TiOClx 피막"],"citations":[{"title":"Cunge·Sadeghi·Ramos (2007) I · Wall composition and radical densities (JAP)","url":"https://doi.org/10.1063/1.2803880"}],"decision":"conditional"}
{"id":"claim:CD06","type":"claim","title":"CD06","text":"[검증 주장] CD06 — 판정: 채택\nstatement: Cunge 외(2007, II)는 Si 식각 중 벽에 붙은 SiClx가 Cl 원자에 식각되어 SiCl4로 플라즈마에 되돌아가며, 석영 창에서 나온 O가 Si를 SiOCl 형태로 벽에 고정한다고 보고했다.\n- 출처: Cunge·Sadeghi·Ramos (2007) II · During Si etching (JAP)\n- 근거 주장: Cl2 Si 식각\n- 근거 주장: SiOClx 피막","neighbors":["src:cunge2007b","step:Cl2 Si 식각","wall:SiOClx 피막"],"citations":[{"title":"Cunge·Sadeghi·Ramos (2007) II · During Si etching (JAP)","url":"https://doi.org/10.1063/1.2803881"}],"decision":"adopt"}
{"id":"claim:CD07","type":"claim","title":"CD07","text":"[검증 주장] CD07 — 판정: 채택\nstatement: Cunge 외(2010)는 Cl2/O2 Si 식각에서 Al2O3 벽이 얇은 SiOCl 층으로 덮이고, Cl 재결합 계수가 SiOCl에서 약 0.007, 깨끗한(AlF3) 벽에서 약 0.1이어서 Cl2/Cl 비가 주로 벽 화학으로 정해지며, 이것이 Cl2/O2 공정의 드리프트를 설명한다고 정리했다.\n- 출처: Cunge 외 (2010) · Radical–surface interactions in Si etch reactors (PSST)\n- 근거 주장: SiOClx 피막\n- 근거 주장: AlFx 피막","neighbors":["src:cunge2010","wall:SiOClx 피막","wall:AlFx 피막"],"citations":[{"title":"Cunge 외 (2010) · Radical–surface interactions in Si etch reactors (PSST)","url":"https://doi.org/10.1088/0963-0252/19/3/034017"}],"decision":"adopt"}
{"id":"claim:CD08","type":"claim","title":"CD08","text":"[검증 주장] CD08 — 판정: 조건부\nstatement: Ramos 외(2007, PSST)는 Al2O3 벽이 불소계 플라즈마(예: SF6 세정)에 노출되면 AlFx가 생겨 드리프트와 입자를 일으키며, SiCl4/Cl2 플라즈마가 벽의 AlFx와 YFx 피막을 제거해 깨끗한 Al2O3 벽을 되돌린다고 보고했다.\nconditions: Restoring a clean Al2O3 wall applies to AlFx removal. Removing YFx restores a clean Y2O3 wall, not Al2O3. Removal was observed by XPS wall analysis in SiCl4/Cl2 plasma before the next wafer. The reproducibility and MTBC gains are stated as 'probably' significant and were not measured.\n- 출처: Ramos 외 (2007) · Cleaning AlF coatings in SiCl4/Cl2 (PSST)\n- 근거 주장: SiCl4/Cl2 세정\n- 근거 주장: AlFx 피막","neighbors":["src:ramos2007a","step:SiCl4/Cl2 세정","wall:AlFx 피막"],"citations":[{"title":"Ramos 외 (2007) · Cleaning AlF coatings in SiCl4/Cl2 (PSST)","url":"https://doi.org/10.1088/0963-0252/16/4/004"}],"decision":"conditional"}
{"id":"claim:CD09","type":"claim","title":"CD09","text":"[검증 주장] CD09 — 판정: 채택\nstatement: Ramos 외(2008)는 게이트 스택 식각 뒤 벽이 SiOClx–금속 산화물–HfBClx 복합 층으로 덮이며, Cl2 플라즈마 후 SF6/O2 플라즈마의 2단계 세정이 대부분의 경우 필요하다고 보고했다.\n- 출처: Ramos·Cunge·Joubert (2008) · Dry cleaning after TiN/TaN/HfO2 etch (JVST B)\n- 근거 주장: Cl2 세정\n- 근거 주장: SF6/O2 세정\n- 근거 주장: 복합 층 (SiOClx–MO–HfBClx)","neighbors":["src:ramos2008","step:Cl2 세정","step:SF6/O2 세정","wall:복합 층 (SiOClx–MO–HfBClx)"],"citations":[{"title":"Ramos·Cunge·Joubert (2008) · Dry cleaning after TiN/TaN/HfO2 etch (JVST B)","url":"https://doi.org/10.1116/1.2830637"}],"decision":"adopt"}
{"id":"claim:CD10","type":"claim","title":"CD10","text":"[검증 주장] CD10 — 판정: 채택\nstatement: Ramos 외(2007, JVST A)는 탄소로 덮은 벽이 같은 이온 전류에서 반응성 라디칼(Cl, O) 밀도를 낮춰 웨이퍼로 가는 이온 대 중성 플럭스 비를 높인다고 보고했다.\n- 출처: Ramos·Cunge·Joubert (2007) · Carbon-coated reactor (JVST A)\n- 근거 주장: 탄소 피막","neighbors":["src:ramos2007b","wall:탄소 피막"],"citations":[{"title":"Ramos·Cunge·Joubert (2007) · Carbon-coated reactor (JVST A)","url":"https://doi.org/10.1116/1.2464126"}],"decision":"adopt"}
{"id":"claim:CD11","type":"claim","title":"CD11","text":"[검증 주장] CD11 — 판정: 채택\nstatement: Khare 외(2012)는 Cl2 ICP에서 벽에 쌓인 실리콘 옥시클로라이드 층의 Cl 재결합이 층의 산소 함량에 따라 달라지며, 산소가 적은 Si 염화물 층에서는 Langmuir–Hinshelwood Cl 재결합이 검출 한계 아래였다고 보고했다.\n- 출처: Khare·Srivastava·Donnelly (2012) · Cl recombination on SiOCl (JVST A)\n- 근거 주장: SiOClx 피막","neighbors":["src:khare2012","wall:SiOClx 피막"],"citations":[{"title":"Khare·Srivastava·Donnelly (2012) · Cl recombination on SiOCl (JVST A)","url":"https://doi.org/10.1116/1.4742322"}],"decision":"adopt"}
{"id":"claim:CD12","type":"claim","title":"CD12","text":"[검증 주장] CD12 — 판정: 조건부\nstatement: Ma 외(2017)는 Y2O3 코팅 챔버의 NF3/Ar 세정과 Cl2 Si 식각 동안 Cl·O·F·Si·SiClx·SiF·N2 방출과 Xe·Ar actinometry를 기록했고, 처음 불소화된 이트리아 표면은 Cl 손실 확률이 높으나 식각이 진행되며 SiClx가 표면 F를 떼어 내고 Si·Cl을 쌓아 재결합이 낮아진다고 보고했다.\n- 출처: Ma·List·Donnelly (2017) · Y2O3 walls in Cl2 etch and NF3 clean (JVST A)\n- 근거 주장: YFx(불소화 Y2O3) 표면","neighbors":["src:ma2017","wall:YFx(불소화 Y2O3) 표면"],"citations":[{"title":"Ma·List·Donnelly (2017) · Y2O3 walls in Cl2 etch and NF3 clean (JVST A)","url":"https://doi.org/10.1116/1.4978552"}],"decision":"conditional"}
{"id":"claim:CD14","type":"claim","title":"CD14","text":"[검증 주장] CD14 — 판정: 조건부\nstatement: Ma 외(2019)는 Cl/Xe 방출 비(740–920 nm)로 이트리아 벽의 Cl 재결합 계수를 구했고, Cl2 ICP에서 NF3 세정 직후 0.20, Cl2 장시간 노출 중 0.11, 바이어스 Si 식각 중 0.055–0.070이었다.\n- 출처: Ma 외 (2019) · Cl recombination on conditioned yttria (JAP)\n- 근거 주장: YFx(불소화 Y2O3) 표면\n- 근거 주장: Y2O3 (Cl2 장시간 노출)\n- 근거 주장: Y2O3 (Si 식각 중)\n- 근거 주장: Cl 740–920","neighbors":["src:ma2019","wall:YFx(불소화 Y2O3) 표면","wall:Y2O3 (Cl2 장시간 노출)","wall:Y2O3 (Si 식각 중)","em:Cl:CD14"],"citations":[{"title":"Ma 외 (2019) · Cl recombination on conditioned yttria (JAP)","url":"https://doi.org/10.1063/1.5045483"}],"decision":"conditional"}
{"id":"claim:CD15","type":"claim","title":"CD15","text":"[검증 주장] CD15 — 판정: 채택\nstatement: Ma 외(2018)는 NF3/Ar 세정을 번갈아 한 Y2O3·YOF·YF3 코팅에서 Cl2/Ar Si 식각 중 SiClx 방출이 YF3에서 덜 안정했고, Cl2/O2/Ar는 시간에 따라 더 일정한 Cl 밀도를 주었으며, 바이어스를 건 짧은 Cl2/O2/Ar 전처리가 YOF 코팅의 드리프트를 줄였다고 보고했다.\n- 출처: Ma·List·Donnelly (2018) · Y2O3/YOF/YF3 coatings (JVST A)\n- 근거 주장: Cl2/O2/Ar 전처리(바이어스)\n- 근거 주장: YOF 코팅","neighbors":["src:ma2018","step:Cl2/O2/Ar 전처리(바이어스)","wall:YOF 코팅"],"citations":[{"title":"Ma·List·Donnelly (2018) · Y2O3/YOF/YF3 coatings (JVST A)","url":"https://doi.org/10.1116/1.5026777"}],"decision":"adopt"}
{"id":"claim:CD16","type":"claim","title":"CD16","text":"[검증 주장] CD16 — 판정: 채택\nstatement: Kota 외(1999)는 상온에서 F 원자 재결합 계수가 c-Si·석영·감광막·양극산화 Al·poly-Si·WSix·W·스테인리스강 모두에서 0.05 이하였고, Br은 표면에 따라 <0.05에서 >0.4까지 달랐다고 보고했다.\n- 출처: Kota·Coburn·Graves (1999) · Br and F recombination (JVST A)\n- 근거 주장: 여러 벽 재질(상온)","neighbors":["src:kota1999","wall:여러 벽 재질(상온)"],"citations":[{"title":"Kota·Coburn·Graves (1999) · Br and F recombination (JVST A)","url":"https://doi.org/10.1116/1.581582"}],"decision":"adopt"}
{"id":"claim:CD17","type":"claim","title":"CD17","text":"[검증 주장] CD17 — 판정: 채택\nstatement: Stafford 외(2010)는 O·Cl 원자의 벽 재결합 확률이 플라즈마 노출에 따른 표면 conditioning으로 바뀌고, Cl2 플라즈마에서는 Cl/Cl2 밀도비에도 의존한다고 정리했다.\n- 출처: Stafford 외 (2010) · O and Cl surface recombination (Pure Appl. Chem.)\n- 근거 주장: 양극산화 Al·스테인리스강 벽","neighbors":["src:stafford2010","wall:양극산화 Al·스테인리스강 벽"],"citations":[{"title":"Stafford 외 (2010) · O and Cl surface recombination (Pure Appl. Chem.)","url":"https://doi.org/10.1351/pac-con-09-11-02"}],"decision":"adopt"}
{"id":"claim:CD18","type":"claim","title":"CD18","text":"[검증 주장] CD18 — 판정: 채택\nstatement: Miyata 외(1996)는 C4F8 계열 ECR 식각 플라즈마로 벽에 쌓인 플루오로카본 막이 이후 Ar 플라즈마에 노출되면 CFx(x=1–3) 라디칼을 내놓으며, Ar 플라즈마 중 CF3 밀도가 C4F8 플라즈마와 같은 크기였다고 보고했다.\n- 출처: Miyata·Hori·Goto (1996) · CFx from wall fluorocarbon films (JVST A)\n- 근거 주장: 플루오로카본 피막","neighbors":["src:miyata1996","wall:플루오로카본 피막"],"citations":[{"title":"Miyata·Hori·Goto (1996) · CFx from wall fluorocarbon films (JVST A)","url":"https://doi.org/10.1116/1.580084"}],"decision":"adopt"}
{"id":"claim:CD19","type":"claim","title":"CD19","text":"[검증 주장] CD19 — 판정: 조건부\nstatement: Baek 외(2014)는 습식 세정 뒤 시즈닝 조건을 자체 배경 정규화한 OES와 계산 최적화로 정하는 절차를 제안했고, 습식 세정 뒤 식각 속도 드리프트를 겪던 장비의 Si 식각 속도를 양산 값 37.8 Å/s로 되돌렸다고 보고했다.\n- 출처: Baek 외 (2014) · Seasoning optimization with OES (JVST B)\n- 근거 주장: OES 기반 시즈닝 최적화 (자체 배경 정규화)","neighbors":["src:baek2014","use:CD19"],"citations":[{"title":"Baek 외 (2014) · Seasoning optimization with OES (JVST B)","url":"https://doi.org/10.1116/1.4865909"}],"decision":"conditional"}
{"id":"claim:CD20","type":"claim","title":"CD20","text":"[검증 주장] CD20 — 판정: 채택\nstatement: TSMC 특허 US6267121B1은 블랭크 Si 웨이퍼 한 장으로 Cl2/O2 시즈닝을 하면서 SiClx 방출(280.4·282 nm)이 더 이상 늘지 않고 포화되는 시점을 챔버 conditioning 완료 지표로 쓴다.\n- 출처: TSMC 특허 US6267121B1 (시즈닝 중 SiClx 방출 포화)\n- 근거 주장: 시즈닝 완료 지표: SiClx 방출 포화\n- 근거 주장: SiCl 280.4 · 282","neighbors":["src:us6267121","use:CD20","em:SiCl:CD20"],"citations":[{"title":"TSMC 특허 US6267121B1 (시즈닝 중 SiClx 방출 포화)","url":"https://patents.google.com/patent/US6267121B1/en"}],"decision":"adopt"}
{"id":"claim:CD21","type":"claim","title":"CD21","text":"[검증 주장] CD21 — 판정: 채택\nstatement: Tokyo Electron 특허 US12032355B2는 시즈닝 반복 중 가상계측(VM)으로 예측한 제품 변수(예: CD)가 안정되는 것을 시즈닝 완료 기준으로 정의하며, OES를 모델 입력으로 쓸 수 있다.\n- 출처: Tokyo Electron 특허 US12032355B2 (VM 예측값 안정화로 시즈닝 완료 판정)\n- 근거 주장: 시즈닝 완료: VM 예측값 안정화","neighbors":["src:us12032355","use:CD21"],"citations":[{"title":"Tokyo Electron 특허 US12032355B2 (VM 예측값 안정화로 시즈닝 완료 판정)","url":"https://patents.google.com/patent/US12032355B2/en"}],"decision":"adopt"}
{"id":"claim:OB01","type":"claim","title":"OB01","text":"[검증 주장] OB01 — 판정: 채택\nstatement: Schücke 외(2025)는 저압 N2/O2 유도결합 플라즈마에서 NO(A) 자외선 방출(γ계, A²Σ⁺→X²Π)을 광방출 분광으로 측정했고, 약 236 nm의 γ(0,1) 밴드 부근 230–237 nm 구간을 적분해 썼다.\n- 근거 주장: NO ≈236 (γ (0,1), 230–237 적분)","neighbors":["em:NO:OB01"],"citations":[],"decision":"adopt"}
{"id":"claim:OB02","type":"claim","title":"OB02","text":"[검증 주장] OB02 — 판정: 조건부\nstatement: Puliyalil 외(2016)는 여러 반응성 RF 플라즈마로 페놀계 고분자 복합체를 식각하며 광방출 스펙트럼에서 약 336 nm의 NH(A³Π→X³Σ⁻) 방출을 관측했다.\nconditions: Keep the NH(A-X) ~336 nm observation pending until the full text (OES figure) is checked. If kept, state that the plasma was inductively coupled and the gases were H2, N2, O2 and NH3 (NH emission is expected mainly in the NH3 or N2/H-containing case).","neighbors":[],"citations":[],"decision":"conditional"}
{"id":"claim:OB03","type":"claim","title":"OB03","text":"[검증 주장] OB03 — 판정: 조건부\nstatement: Bruno 외(1986)는 SiCl4 RF 플라즈마 환원(Si 막 증착) 연구에서 광방출로 SiCl 밴드를 관측했고, 그 위치는 약 281–282 nm와 287–299 nm 구간이다.\nconditions: The SiCl band positions (~281-282 nm, 287-299 nm) are not confirmed from this paper. Either cite them to a spectroscopic reference or mark them unverified. The plasma is SiCl4 in H2/Ar mixtures, studied by OES plus laser interferometry.","neighbors":[],"citations":[],"decision":"conditional"}
{"id":"claim:OB04","type":"claim","title":"OB04","text":"[검증 주장] OB04 — 판정: 채택\nstatement: Gomez 외(2024)는 S2의 B³Σᵤ⁻–X³Σg⁻ 전이(와 B″–X 상호작용)를 포함한 자외선 선목록을 제공했고, 그 범위는 대략 242–461 nm에 걸친다.\n- 근거 주장: S2 ≈242–461 (B–X 계, 선목록 범위)","neighbors":["em:S2:OB04"],"citations":[],"decision":"adopt"}
{"id":"claim:OB05","type":"claim","title":"OB05","text":"[검증 주장] OB05 — 판정: 채택\nstatement: Nevin(1938)은 저압 산소 방전에서 O2⁺ 제1음성대의 밴드 헤드를 685.6(0,2)·641.9(0,1)·602.6(0,0)·563.2(1,0)·529.5(2,0) nm로 보고했다.\n- 근거 주장: O2+ 529.5 · 563.2 · 602.6 · 641.9 · 685.6 (밴드 헤드)","neighbors":["em:O2+:OB05"],"citations":[],"decision":"adopt"}
{"id":"claim:OB06","type":"claim","title":"OB06","text":"[검증 주장] OB06 — 판정: 조건부\nstatement: Farley 외(2011)는 수소 플라즈마 진단에 H2 Fulcher-α 밴드(d³Πᵤ→a³Σg⁺)를 쓰며, (0,0)–(3,3) Q1 선은 약 601.8·612.3·622.6·632.9 nm로 600–640 nm 구간에 있다.\nconditions: The wavelengths 601.8, 612.3, 622.6 and 632.9 nm could not be confirmed in the accessible Farley text. Either cite them to a separate spectroscopic table (e.g., a Dieke-type H2 line list) or remove them from the Farley attribution. Also check the values against that table: as I recall it, (2,2)Q1 is about 622.5 nm and (1,1)Q1 is about 612.2 nm, so 622.6 and 612.3 may be rounded wrong.","neighbors":[],"citations":[],"decision":"conditional"}
{"id":"claim:OB07","type":"claim","title":"OB07","text":"[검증 주장] OB07 — 판정: 채택\nstatement: Martin(1932)은 SO의 밴드 스펙트럼이 240–400 nm 구간에 있으며 ³Σ–³Σ 전자 전이로 분석된다고 보고했다.\n- 근거 주장: SO ≈240–400 (B–X 계)","neighbors":["em:SO:OB07"],"citations":[],"decision":"adopt"}
{"id":"claim:OE01","type":"claim","title":"OE01","text":"[검증 주장] OE01 — 판정: 조건부\nstatement: Cho 외(2012)는 C4F6/O2/Ar 플라즈마로 SiO2를 식각했고, 이때 SiO2 표면 플루오로카본 막이 1nm보다 얇아 물리 스퍼터링 기여가 크며 CH2F2를 더하면 막이 두꺼워진다고 보고했다.\nconditions: Write the film thickness as about 10 Å (≈1 nm), thin enough for ions to pass through. The source does not confirm 'less than 1 nm'. The physical sputtering conclusion came from an angle-resolved Faraday cage measurement (NEY maximum 1.74 at 70°).\n- 근거 주장: EX-01","neighbors":["combo:EX-01"],"citations":[],"decision":"conditional"}
{"id":"claim:OE02","type":"claim","title":"OE02","text":"[검증 주장] OE02 — 판정: 채택\nstatement: Kaler 외(2016)는 CH3F/O2 플라즈마(빔)로 SiN을 식각했고, O2 비율이 약 48%를 넘으면 고분자 막이 단층 두께로 줄며 SiN 식각 속도는 O2 약 50% 근처에서 최대였다고 보고했다.\n- 근거 주장: EX-02","neighbors":["combo:EX-02"],"citations":[],"decision":"adopt"}
{"id":"claim:OE03","type":"claim","title":"OE03","text":"[검증 주장] OE03 — 판정: 채택\nstatement: Kastenmeier 외(1998)는 NF3/O2 원격 플라즈마로 Si3N4·SiO2를 식각했고, O2/NF3 0.3 이상에서 Si3N4 식각 속도가 크게 늘며 질량분석에서 NO는 검출되고 NFx는 검출되지 않았다고 보고했다.\n- 근거 주장: EX-03","neighbors":["combo:EX-03"],"citations":[],"decision":"adopt"}
{"id":"claim:OE04","type":"claim","title":"OE04","text":"[검증 주장] OE04 — 판정: 채택\nstatement: Possémé 외(2016)는 H2·He 플라즈마로 개질한 SiN 층을 NH3/NF3 원격 플라즈마와 이후 어닐로 제거하는 방법을 보고했다.\n- 근거 주장: EX-04","neighbors":["combo:EX-04"],"citations":[],"decision":"adopt"}
{"id":"claim:OE05","type":"claim","title":"OE05","text":"[검증 주장] OE05 — 판정: 채택\nstatement: Kim 외(2025)는 SiGe/Si 다층의 SiGe를 CF4/O2 플라즈마로 식각했고, O2를 더하면 표면 산화로 SiGe 식각 속도가 순수 CF4보다 줄었다고 보고했다.\n- 근거 주장: EX-05","neighbors":["combo:EX-05"],"citations":[],"decision":"adopt"}
{"id":"claim:OE06","type":"claim","title":"OE06","text":"[검증 주장] OE06 — 판정: 채택\nstatement: Kim 외(2025)는 SiGe/Si 다층의 SiGe 선택 식각에서 CF4/N2가 CF4/O2보다 선택비·형상이 좋았고, N2가 많을 때 Si 표면의 Si–N 결합이 Si 식각을 막았다고 보고했다.\n- 근거 주장: EX-06","neighbors":["combo:EX-06"],"citations":[],"decision":"adopt"}
{"id":"claim:OE07","type":"claim","title":"OE07","text":"[검증 주장] OE07 — 판정: 채택\nstatement: Monget 외(1998)는 poly-Si/poly-Ge 게이트를 Cl2/N2 다단계로 식각해 측벽에 GeNx 보호층을 만들며 이방성 형상을 얻었고, Cl2·HBr+O2에서는 형상이 변형됐다고 보고했다.\n- 근거 주장: EX-07","neighbors":["combo:EX-07"],"citations":[],"decision":"adopt"}
{"id":"claim:OE08","type":"claim","title":"OE08","text":"[검증 주장] OE08 — 판정: 채택\nstatement: Kim 외(2013)는 O2 + 5% COS로 비정질 탄소층을 식각해 탄소-황 계열 측벽 보호층으로 형상이 더 이방성이 되고 위/아래 개구비가 약 37% 좋아졌다고 보고했다.\n- 근거 주장: EX-08","neighbors":["combo:EX-08"],"citations":[],"decision":"adopt"}
{"id":"claim:OE09","type":"claim","title":"OE09","text":"[검증 주장] OE09 — 판정: 채택\nstatement: Nagai 외(2003)는 N2/H2 플라즈마로 유기 low-k 막을 식각하며 H·N 라디칼 밀도를 측정했고, N 밀도가 H보다 한 자릿수 낮았다고 보고했다.\n- 근거 주장: EX-09","neighbors":["combo:EX-09"],"citations":[],"decision":"adopt"}
{"id":"claim:OE10","type":"claim","title":"OE10","text":"[검증 주장] OE10 — 판정: 조건부\nstatement: Hua 외(2003)는 C4F8/Ar/N2 플라즈마로 유기실리케이트 유리(OSG)를 식각했고, C4F8/Ar에 N2를 더하면 플루오로카본 표면층이 얇아져 Si3N4·SiC 대비 선택비가 떨어졌다고 보고했다.\nconditions: The abstract describes the selectivity loss in C4F8/Ar/N2 discharges only in general terms. It does not give a separate result for Si3N4 and for SiC. It also says N incorporation affects etchant supply for Si3N4/OSG but not for SiC. The sentence should say the abstract reports selectivity loss for OSG over the etch-stop layers (Si3N4, SiC) in general terms, without stating the two separately. Also, adding N2 to C4F8 without Ar does the opposite and makes the FC layer thicker.\n- 근거 주장: EX-10","neighbors":["combo:EX-10"],"citations":[],"decision":"conditional"}
{"id":"claim:OE11","type":"claim","title":"OE11","text":"[검증 주장] OE11 — 판정: 채택\nstatement: Shin 외(2005)는 Cl2/Ar 유도결합 플라즈마로 Ta와 TaN을 식각한 특성을 보고했다.\n- 근거 주장: EX-11","neighbors":["combo:EX-11"],"citations":[],"decision":"adopt"}
{"id":"claim:OE12","type":"claim","title":"OE12","text":"[검증 주장] OE12 — 판정: 채택\nstatement: Hsu 외(2006)는 O2·Cl2 플라즈마로 Ru를 식각했고, Cl2를 더하면 식각 속도가 크게 늘며 하류에서 RuO4가 검출되고 Ar/O2만 쓸 때는 RuO4가 보이지 않았다고 보고했다.\n- 근거 주장: EX-12","neighbors":["combo:EX-12"],"citations":[],"decision":"adopt"}
{"id":"claim:OE13","type":"claim","title":"OE13","text":"[검증 주장] OE13 — 판정: 채택\nstatement: Luere 외(2011)는 Cl2/O2 플라즈마가 휘발성 MoOxCly를 만들어 Mo를 자발적으로 식각하며, O2 농도와 바이어스로 Mo:HfO2 선택비를 조절할 수 있다고 보고했다.\n- 근거 주장: EX-13","neighbors":["combo:EX-13"],"citations":[],"decision":"adopt"}
{"id":"claim:OE14","type":"claim","title":"OE14","text":"[검증 주장] OE14 — 판정: 채택\nstatement: Luere 외(2011)는 HBr/O2 플라즈마가 Mo를 자발 식각하고, 게이트 스택 패터닝에서 측벽에 재퇴적·산화된 MoOBrx가 이방성을 만든다고 보고했다.\n- 근거 주장: EX-14","neighbors":["combo:EX-14"],"citations":[],"decision":"adopt"}
{"id":"claim:OE15","type":"claim","title":"OE15","text":"[검증 주장] OE15 — 판정: 채택\nstatement: Kim 외(2007)는 CH4/H2/Ar 유도결합 플라즈마로 감광막 마스크의 ITO를 식각한 결과를 보고했다.\n- 근거 주장: EX-15","neighbors":["combo:EX-15"],"citations":[],"decision":"adopt"}
{"id":"claim:OE16","type":"claim","title":"OE16","text":"[검증 주장] OE16 — 판정: 채택\nstatement: Shah·Bhattacharya(2017)는 β-Ga2O3를 BCl3/Ar ICP-RIE로 144 nm/min에 식각했고, 이는 Cl2/Ar(19 nm/min)보다 빨랐으며 불소계·O2/Ar로는 의미 있는 식각 속도가 나오지 않았다고 보고했다.\n- 근거 주장: EX-16","neighbors":["combo:EX-16"],"citations":[],"decision":"adopt"}
{"id":"claim:OE17","type":"claim","title":"OE17","text":"[검증 주장] OE17 — 판정: 조건부\nstatement: Raynal 외(2020)는 SiGe 에피 재성장 전 표면 산화막 제거를 위해 Siconi(NF3/NH3 원격 플라즈마) 건식 세정을 습식 세정과 비교했다.\nconditions: The paper studies a combined sequence: a wet chemical oxide is formed first, then a standard NH3/NF3 remote-plasma Siconi step follows. Its effect on Si0.60Ge0.40 epi regrowth is judged by oxygen removal and morphology. The sentence should say this. It should not call it a head-to-head comparison of 'Siconi dry clean vs wet clean'.\n- 근거 주장: EX-17","neighbors":["combo:EX-17"],"citations":[],"decision":"conditional"}
{"id":"claim:OE18","type":"claim","title":"OE18","text":"[검증 주장] OE18 — 판정: 채택\nstatement: Choe 외(1998)는 Cl2 유도결합 플라즈마로 Ge를 식각했고(540 W, −40 V에서 3.5 µm/min), 정상상태 발광 스펙트럼에서 Ge 원자 방출과 GeCl 밴드(약 339·350 nm)를 관측했다고 보고했다.\n- 근거 주장: EX-18","neighbors":["combo:EX-18"],"citations":[],"decision":"adopt"}
{"id":"claim:OE23","type":"claim","title":"OE23","text":"[검증 주장] OE23 — 판정: 조건부\nstatement: Picard·Turban(1985)은 SF6·SF6/O2 플라즈마로 Mo를 식각하며 질량분석으로 MoFn⁺와 MoOFm⁺ 이온을 관측했다고 보고했다.\nconditions: Say the conditions: r.f. SF6-O2 plasma at 0.2 Torr. The ion species are from the abstract only. Make clear the abstract measured MoF_n+ by mass spectroscopy alongside WF_n+ and WOF_m+.\n- 근거 주장: EX-19","neighbors":["combo:EX-19"],"citations":[],"decision":"conditional"}
{"id":"claim:OE24","type":"claim","title":"OE24","text":"[검증 주장] OE24 — 판정: 조건부\nstatement: Kofuji 외(2017)는 이온 조사 없는 고압 NF3 플라즈마의 반응 율속 식각으로 깊은 트렌치 안 W를 균일하게 측면 식각했고, 웨이퍼 온도가 높을수록 식각 속도가 늘었다고 보고했다.\nconditions: Replace 'etch rate increased with temperature' with what the abstract says: higher wafer temperature lowered the threshold pressure and widened the reaction-limited etching region. In that region the etch rate was nearly constant and independent of NF3 pressure. The context was 3D NAND deep trenches.\n- 근거 주장: EX-20","neighbors":["combo:EX-20"],"citations":[],"decision":"conditional"}
{"id":"claim:OE25","type":"claim","title":"OE25","text":"[검증 주장] OE25 — 판정: 조건부\nstatement: Stueber 외(2007)는 원격 H2/N2 방전으로 193 nm 감광막을 제거했고, 제거 속도는 온도에 크게 의존하며 N2 비율이 높을수록 초저유전막 손상이 커졌다고 보고했다.\nconditions: Describe the process as remote (downstream ICP) H2- and D2-based discharges with additives such as N2, at substrate temperature 200-300 C. Say that damage rose with temperature and additive injection, and that high N2 fractions caused the most damage in general, with the exact amount depending on the ULK material.\n- 근거 주장: EX-21","neighbors":["combo:EX-21"],"citations":[],"decision":"conditional"}
{"id":"combo:AL-01","type":"combo","title":"AL-01","text":"[막질×기체 조합] AL-01\nfilm_name: Si · crystalline / poly / amorphous\ngases: Cl2 + Ar\nmode: ALE 단계 분리\nnote: Cl2 표면 개질 → purge → Ar 이온 제거. 단계별 발광 해석 필요.\n- 식각 대상: Si · crystalline / poly / amorphous\n- 공급 가스: Cl2\n- 공급 가스: Ar\n- 생성 후보(feed): Cl2\n- 생성 후보(inferred): Cl\n- 생성 후보(inferred): Cl+\n- 생성 후보(inferred): Cl2+\n- 생성 후보(feed): Ar\n- 생성 후보(inferred): Ar+\n- 생성 후보(inferred): SiCl\n- 생성 후보(inferred): SiCl2\n- 생성 후보(inferred): SiCl4\n- 출처: Oxford Instruments · Atomic layer etching material / dose / removal table","neighbors":["film:si","gas:Cl2","gas:Ar","sp:Cl2","sp:Cl","sp:Cl+","sp:Cl2+","sp:Ar","sp:Ar+","sp:SiCl","sp:SiCl2","sp:SiCl4","src:ale"],"citations":[{"title":"Oxford Instruments · Atomic layer etching material / dose / removal table","url":"https://plasma.oxinst.com/technologies/atomic-layer-etching"}],"decision":null}
{"id":"combo:AL-02","type":"combo","title":"AL-02","text":"[막질×기체 조합] AL-02\nfilm_name: SiO2 · silicon dioxide\ngases: C4F8 + Ar\nmode: ALE 단계 분리\nnote: fluorocarbon 개질 → Ar 제거 단계 예시. 연속 RIE와 동일 recipe가 아니다.\n- 식각 대상: SiO2 · silicon dioxide\n- 공급 가스: C4F8\n- 공급 가스: Ar\n- 생성 후보(feed): C4F8\n- 생성 후보(inferred): F\n- 생성 후보(inferred): CF\n- 생성 후보(inferred): CF2\n- 생성 후보(inferred): CF3\n- 생성 후보(inferred): CF3+\n- 생성 후보(inferred): C2F4\n- 생성 후보(feed): Ar\n- 생성 후보(inferred): Ar+\n- 생성 후보(inferred): SiF4\n- 생성 후보(inferred): CO\n- 생성 후보(inferred): CO2\n- 생성 후보(inferred): COF2\n- 출처: Oxford Instruments · Atomic layer etching material / dose / removal table","neighbors":["film:sio2","gas:C4F8","gas:Ar","sp:C4F8","sp:F","sp:CF","sp:CF2","sp:CF3","sp:CF3+","sp:C2F4","sp:Ar","sp:Ar+","sp:SiF4","sp:CO","sp:CO2","sp:COF2","src:ale"],"citations":[{"title":"Oxford Instruments · Atomic layer etching material / dose / removal table","url":"https://plasma.oxinst.com/technologies/atomic-layer-etching"}],"decision":null}
{"id":"combo:AL-03","type":"combo","title":"AL-03","text":"[막질×기체 조합] AL-03\nfilm_name: GaN · gallium nitride\ngases: Cl2 + BCl3 + Ar\nmode: ALE 단계 분리\nnote: 염소계 개질과 Ar 제거를 분리. 가스의 단계별 배치는 장비 recipe에 맞춰 확인.\n- 식각 대상: GaN · gallium nitride\n- 공급 가스: Cl2\n- 공급 가스: BCl3\n- 공급 가스: Ar\n- 생성 후보(feed): Cl2\n- 생성 후보(inferred): Cl\n- 생성 후보(inferred): Cl+\n- 생성 후보(inferred): Cl2+\n- 생성 후보(feed): BCl3\n- 생성 후보(inferred): BCl\n- 생성 후보(inferred): BCl2\n- 생성 후보(inferred): BCl2+\n- 생성 후보(feed): Ar\n- 생성 후보(inferred): Ar+\n- 생성 후보(inferred): GaCl\n- 생성 후보(inferred): GaCl3\n- 생성 후보(inferred): N\n- 생성 후보(inferred): N2\n- 출처: Oxford Instruments · Atomic layer etching material / dose / removal table","neighbors":["film:gan","gas:Cl2","gas:BCl3","gas:Ar","sp:Cl2","sp:Cl","sp:Cl+","sp:Cl2+","sp:BCl3","sp:BCl","sp:BCl2","sp:BCl2+","sp:Ar","sp:Ar+","sp:GaCl","sp:GaCl3","sp:N","sp:N2","src:ale"],"citations":[{"title":"Oxford Instruments · Atomic layer etching material / dose / removal table","url":"https://plasma.oxinst.com/technologies/atomic-layer-etching"}],"decision":null}
{"id":"combo:AL-04","type":"combo","title":"AL-04","text":"[막질×기체 조합] AL-04\nfilm_name: AlGaN · aluminum gallium nitride\ngases: Cl2 + BCl3 + Ar\nmode: ALE 단계 분리\nnote: Al/Ga 조성 의존성과 단계별 제거량 확인 필요.\n- 식각 대상: AlGaN · aluminum gallium nitride\n- 공급 가스: Cl2\n- 공급 가스: BCl3\n- 공급 가스: Ar\n- 생성 후보(feed): Cl2\n- 생성 후보(inferred): Cl\n- 생성 후보(inferred): Cl+\n- 생성 후보(inferred): Cl2+\n- 생성 후보(feed): BCl3\n- 생성 후보(inferred): BCl\n- 생성 후보(inferred): BCl2\n- 생성 후보(inferred): BCl2+\n- 생성 후보(feed): Ar\n- 생성 후보(inferred): Ar+\n- 생성 후보(inferred): AlCl3\n- 생성 후보(inferred): GaCl3\n- 생성 후보(inferred): N\n- 생성 후보(inferred): N2\n- 출처: Oxford Instruments · Atomic layer etching material / dose / removal table","neighbors":["film:algan","gas:Cl2","gas:BCl3","gas:Ar","sp:Cl2","sp:Cl","sp:Cl+","sp:Cl2+","sp:BCl3","sp:BCl","sp:BCl2","sp:BCl2+","sp:Ar","sp:Ar+","sp:AlCl3","sp:GaCl3","sp:N","sp:N2","src:ale"],"citations":[{"title":"Oxford Instruments · Atomic layer etching material / dose / removal table","url":"https://plasma.oxinst.com/technologies/atomic-layer-etching"}],"decision":null}
{"id":"combo:AL-05","type":"combo","title":"AL-05","text":"[막질×기체 조합] AL-05\nfilm_name: Al2O3 · alumina / sapphire\ngases: BCl3 + Ar\nmode: ALE 단계 분리\nnote: BCl3 개질 → Ar 제거 예시. 열적 HF 기반 ALE와 구분.\n- 식각 대상: Al2O3 · alumina / sapphire\n- 공급 가스: BCl3\n- 공급 가스: Ar\n- 생성 후보(feed): BCl3\n- 생성 후보(inferred): Cl\n- 생성 후보(inferred): BCl\n- 생성 후보(inferred): BCl2\n- 생성 후보(inferred): BCl2+\n- 생성 후보(feed): Ar\n- 생성 후보(inferred): Ar+\n- 생성 후보(inferred): AlCl3\n- 생성 후보(inferred): BOCl\n- 생성 후보(inferred): O\n- 출처: Oxford Instruments · Atomic layer etching material / dose / removal table","neighbors":["film:al2o3","gas:BCl3","gas:Ar","sp:BCl3","sp:Cl","sp:BCl","sp:BCl2","sp:BCl2+","sp:Ar","sp:Ar+","sp:AlCl3","sp:BOCl","sp:O","src:ale"],"citations":[{"title":"Oxford Instruments · Atomic layer etching material / dose / removal table","url":"https://plasma.oxinst.com/technologies/atomic-layer-etching"}],"decision":null}
{"id":"combo:AL-06","type":"combo","title":"AL-06","text":"[막질×기체 조합] AL-06\nfilm_name: HfO2 · hafnium oxide\ngases: Cl2 + BCl3 + Ar\nmode: ALE 단계 분리\nnote: 단계 분리 공정. 염화물의 탈착 가능성은 온도·이온 에너지에 의존.\n- 식각 대상: HfO2 · hafnium oxide\n- 공급 가스: Cl2\n- 공급 가스: BCl3\n- 공급 가스: Ar\n- 생성 후보(feed): Cl2\n- 생성 후보(inferred): Cl\n- 생성 후보(inferred): Cl+\n- 생성 후보(inferred): Cl2+\n- 생성 후보(feed): BCl3\n- 생성 후보(inferred): BCl\n- 생성 후보(inferred): BCl2\n- 생성 후보(inferred): BCl2+\n- 생성 후보(feed): Ar\n- 생성 후보(inferred): Ar+\n- 생성 후보(inferred): HfCl4\n- 생성 후보(inferred): BOCl\n- 생성 후보(inferred): O\n- 출처: Oxford Instruments · Atomic layer etching material / dose / removal table","neighbors":["film:hfo2","gas:Cl2","gas:BCl3","gas:Ar","sp:Cl2","sp:Cl","sp:Cl+","sp:Cl2+","sp:BCl3","sp:BCl","sp:BCl2","sp:BCl2+","sp:Ar","sp:Ar+","sp:HfCl4","sp:BOCl","sp:O","src:ale"],"citations":[{"title":"Oxford Instruments · Atomic layer etching material / dose / removal table","url":"https://plasma.oxinst.com/technologies/atomic-layer-etching"}],"decision":null}
{"id":"combo:AL-07","type":"combo","title":"AL-07","text":"[막질×기체 조합] AL-07\nfilm_name: ZrO2 · zirconium oxide\ngases: Cl2 + BCl3 + Ar\nmode: ALE 단계 분리\nnote: 개질/제거 사이클 예시; 개별 제품은 화학적 후보.\n- 식각 대상: ZrO2 · zirconium oxide\n- 공급 가스: Cl2\n- 공급 가스: BCl3\n- 공급 가스: Ar\n- 생성 후보(feed): Cl2\n- 생성 후보(inferred): Cl\n- 생성 후보(inferred): Cl+\n- 생성 후보(inferred): Cl2+\n- 생성 후보(feed): BCl3\n- 생성 후보(inferred): BCl\n- 생성 후보(inferred): BCl2\n- 생성 후보(inferred): BCl2+\n- 생성 후보(feed): Ar\n- 생성 후보(inferred): Ar+\n- 생성 후보(inferred): ZrCl4\n- 생성 후보(inferred): BOCl\n- 생성 후보(inferred): O\n- 출처: Oxford Instruments · Atomic layer etching material / dose / removal table","neighbors":["film:zro2","gas:Cl2","gas:BCl3","gas:Ar","sp:Cl2","sp:Cl","sp:Cl+","sp:Cl2+","sp:BCl3","sp:BCl","sp:BCl2","sp:BCl2+","sp:Ar","sp:Ar+","sp:ZrCl4","sp:BOCl","sp:O","src:ale"],"citations":[{"title":"Oxford Instruments · Atomic layer etching material / dose / removal table","url":"https://plasma.oxinst.com/technologies/atomic-layer-etching"}],"decision":null}
{"id":"combo:AL-08","type":"combo","title":"AL-08","text":"[막질×기체 조합] AL-08\nfilm_name: MoS2 · molybdenum disulfide\ngases: Cl2 + Ar\nmode: ALE 단계 분리\nnote: 2D 재료의 특수 공정 예시. Mo 염화물의 우세 상태·휘발성은 확정하지 않는다.\n- 식각 대상: MoS2 · molybdenum disulfide\n- 공급 가스: Cl2\n- 공급 가스: Ar\n- 생성 후보(feed): Cl2\n- 생성 후보(inferred): Cl\n- 생성 후보(inferred): Cl+\n- 생성 후보(inferred): Cl2+\n- 생성 후보(feed): Ar\n- 생성 후보(inferred): Ar+\n- 생성 후보(inferred): MoCl4\n- 생성 후보(inferred): MoCl5\n- 생성 후보(inferred): S\n- 생성 후보(inferred): S2\n- 생성 후보(inferred): SCl2\n- 출처: Oxford Instruments · Atomic layer etching material / dose / removal table","neighbors":["film:mos2","gas:Cl2","gas:Ar","sp:Cl2","sp:Cl","sp:Cl+","sp:Cl2+","sp:Ar","sp:Ar+","sp:MoCl4","sp:MoCl5","sp:S","sp:S2","sp:SCl2","src:ale"],"citations":[{"title":"Oxford Instruments · Atomic layer etching material / dose / removal table","url":"https://plasma.oxinst.com/technologies/atomic-layer-etching"}],"decision":null}
{"id":"combo:CP-01","type":"combo","title":"CP-01","text":"[막질×기체 조합] CP-01\nfilm_name: GaN · gallium nitride\ngases: Cl2 + BCl3\nmode: 연속 플라즈마\nnote: Ga 염화물과 N 방출 후보. 실제 GaCl 분포와 탈착은 온도·바이어스에 의존.\n- 식각 대상: GaN · gallium nitride\n- 공급 가스: Cl2\n- 공급 가스: BCl3\n- 생성 후보(feed): Cl2\n- 생성 후보(inferred): Cl\n- 생성 후보(inferred): Cl+\n- 생성 후보(inferred): Cl2+\n- 생성 후보(feed): BCl3\n- 생성 후보(inferred): BCl\n- 생성 후보(inferred): BCl2\n- 생성 후보(inferred): BCl2+\n- 생성 후보(inferred): GaCl\n- 생성 후보(inferred): GaCl2\n- 생성 후보(inferred): GaCl3\n- 생성 후보(inferred): N\n- 생성 후보(inferred): N2\n- 출처: Li et al. (2018) · Slow and smooth ICP etching of GaN","neighbors":["film:gan","gas:Cl2","gas:BCl3","sp:Cl2","sp:Cl","sp:Cl+","sp:Cl2+","sp:BCl3","sp:BCl","sp:BCl2","sp:BCl2+","sp:GaCl","sp:GaCl2","sp:GaCl3","sp:N","sp:N2","src:gan2018"],"citations":[{"title":"Li et al. (2018) · Slow and smooth ICP etching of GaN","url":"https://www.jos.ac.cn/en/article/id/5be9258a-ddbb-49d4-9292-cc578251779c"}],"decision":null}
{"id":"combo:CP-02","type":"combo","title":"CP-02","text":"[막질×기체 조합] CP-02\nfilm_name: GaN · gallium nitride\ngases: Cl2 + BCl3 + Ar\nmode: 연속 플라즈마\nnote: Ar 첨가 이온 보조 예시. 표면 손상·거칠기 별도 검토.\n- 식각 대상: GaN · gallium nitride\n- 공급 가스: Cl2\n- 공급 가스: BCl3\n- 공급 가스: Ar\n- 생성 후보(feed): Cl2\n- 생성 후보(inferred): Cl\n- 생성 후보(inferred): Cl+\n- 생성 후보(inferred): Cl2+\n- 생성 후보(feed): BCl3\n- 생성 후보(inferred): BCl\n- 생성 후보(inferred): BCl2\n- 생성 후보(inferred): BCl2+\n- 생성 후보(feed): Ar\n- 생성 후보(inferred): Ar+\n- 생성 후보(inferred): GaCl\n- 생성 후보(inferred): GaCl2\n- 생성 후보(inferred): GaCl3\n- 생성 후보(inferred): N\n- 생성 후보(inferred): N2\n- 출처: Li et al. (2018) · Slow and smooth ICP etching of GaN","neighbors":["film:gan","gas:Cl2","gas:BCl3","gas:Ar","sp:Cl2","sp:Cl","sp:Cl+","sp:Cl2+","sp:BCl3","sp:BCl","sp:BCl2","sp:BCl2+","sp:Ar","sp:Ar+","sp:GaCl","sp:GaCl2","sp:GaCl3","sp:N","sp:N2","src:gan2018"],"citations":[{"title":"Li et al. (2018) · Slow and smooth ICP etching of GaN","url":"https://www.jos.ac.cn/en/article/id/5be9258a-ddbb-49d4-9292-cc578251779c"}],"decision":null}
{"id":"combo:CP-03","type":"combo","title":"CP-03","text":"[막질×기체 조합] CP-03\nfilm_name: AlN · aluminum nitride\ngases: Cl2 + BCl3\nmode: 연속 플라즈마\nnote: Al–N 결합 절단과 염화물 제거가 필요하다.\n- 식각 대상: AlN · aluminum nitride\n- 공급 가스: Cl2\n- 공급 가스: BCl3\n- 생성 후보(feed): Cl2\n- 생성 후보(inferred): Cl\n- 생성 후보(inferred): Cl+\n- 생성 후보(inferred): Cl2+\n- 생성 후보(feed): BCl3\n- 생성 후보(inferred): BCl\n- 생성 후보(inferred): BCl2\n- 생성 후보(inferred): BCl2+\n- 생성 후보(inferred): AlCl\n- 생성 후보(inferred): AlCl2\n- 생성 후보(inferred): AlCl3\n- 생성 후보(inferred): N\n- 생성 후보(inferred): N2\n- 출처: Trion Technology · Material / etchant applications","neighbors":["film:aln","gas:Cl2","gas:BCl3","sp:Cl2","sp:Cl","sp:Cl+","sp:Cl2+","sp:BCl3","sp:BCl","sp:BCl2","sp:BCl2+","sp:AlCl","sp:AlCl2","sp:AlCl3","sp:N","sp:N2","src:trion_pairs"],"citations":[{"title":"Trion Technology · Material / etchant applications","url":"https://triontech.com/process/etching/"}],"decision":null}
{"id":"combo:CP-04","type":"combo","title":"CP-04","text":"[막질×기체 조합] CP-04\nfilm_name: GaAs · gallium arsenide\ngases: Cl2 + BCl3\nmode: 연속 플라즈마\nnote: Ga/As 제거 속도 차이로 표면 조성이 바뀔 수 있다.\n- 식각 대상: GaAs · gallium arsenide\n- 공급 가스: Cl2\n- 공급 가스: BCl3\n- 생성 후보(feed): Cl2\n- 생성 후보(inferred): Cl\n- 생성 후보(inferred): Cl+\n- 생성 후보(inferred): Cl2+\n- 생성 후보(feed): BCl3\n- 생성 후보(inferred): BCl\n- 생성 후보(inferred): BCl2\n- 생성 후보(inferred): BCl2+\n- 생성 후보(inferred): GaCl\n- 생성 후보(inferred): GaCl3\n- 생성 후보(inferred): AsCl3\n- 생성 후보(inferred): As2\n- 출처: Trion Technology · Material / etchant applications","neighbors":["film:gaas","gas:Cl2","gas:BCl3","sp:Cl2","sp:Cl","sp:Cl+","sp:Cl2+","sp:BCl3","sp:BCl","sp:BCl2","sp:BCl2+","sp:GaCl","sp:GaCl3","sp:AsCl3","sp:As2","src:trion_pairs"],"citations":[{"title":"Trion Technology · Material / etchant applications","url":"https://triontech.com/process/etching/"}],"decision":null}
{"id":"combo:CP-05","type":"combo","title":"CP-05","text":"[막질×기체 조합] CP-05\nfilm_name: AlGaAs · aluminum gallium arsenide\ngases: SiCl4 + BCl3 + Ar\nmode: 연속 플라즈마\nnote: SiCl 계 신호는 feed에서도 발생하므로 substrate 제품으로 단정할 수 없다.\n- 식각 대상: AlGaAs · aluminum gallium arsenide\n- 공급 가스: SiCl4\n- 공급 가스: BCl3\n- 공급 가스: Ar\n- 생성 후보(feed): SiCl4\n- 생성 후보(inferred): Cl\n- 생성 후보(inferred): SiCl\n- 생성 후보(inferred): SiCl2\n- 생성 후보(inferred): SiCl3\n- 생성 후보(inferred): SiCl3+\n- 생성 후보(feed): BCl3\n- 생성 후보(inferred): BCl\n- 생성 후보(inferred): BCl2\n- 생성 후보(inferred): BCl2+\n- 생성 후보(feed): Ar\n- 생성 후보(inferred): Ar+\n- 생성 후보(inferred): AlCl3\n- 생성 후보(inferred): GaCl3\n- 생성 후보(inferred): AsCl3\n- 출처: Trion Technology · Material / etchant applications","neighbors":["film:algaas","gas:SiCl4","gas:BCl3","gas:Ar","sp:SiCl4","sp:Cl","sp:SiCl","sp:SiCl2","sp:SiCl3","sp:SiCl3+","sp:BCl3","sp:BCl","sp:BCl2","sp:BCl2+","sp:Ar","sp:Ar+","sp:AlCl3","sp:GaCl3","sp:AsCl3","src:trion_pairs"],"citations":[{"title":"Trion Technology · Material / etchant applications","url":"https://triontech.com/process/etching/"}],"decision":null}
{"id":"combo:CP-06","type":"combo","title":"CP-06","text":"[막질×기체 조합] CP-06\nfilm_name: InP · indium phosphide\ngases: Cl2 + Ar\nmode: 가열 공정\nnote: In 염화물의 탈착을 위한 온도 조건 확인. 구체적인 가열값은 제공하지 않는다.\n- 식각 대상: InP · indium phosphide\n- 공급 가스: Cl2\n- 공급 가스: Ar\n- 생성 후보(feed): Cl2\n- 생성 후보(inferred): Cl\n- 생성 후보(inferred): Cl+\n- 생성 후보(inferred): Cl2+\n- 생성 후보(feed): Ar\n- 생성 후보(inferred): Ar+\n- 생성 후보(inferred): InCl\n- 생성 후보(inferred): InCl3\n- 생성 후보(inferred): PCl3\n- 생성 후보(inferred): P2\n- 출처: Oxford Instruments · InP etching processes","neighbors":["film:inp","gas:Cl2","gas:Ar","sp:Cl2","sp:Cl","sp:Cl+","sp:Cl2+","sp:Ar","sp:Ar+","sp:InCl","sp:InCl3","sp:PCl3","sp:P2","src:inp"],"citations":[{"title":"Oxford Instruments · InP etching processes","url":"https://www.oxinst.com/webinars/high-quality-inp-based-etching-achieving-smooth-surface-using-controlled-processing"}],"decision":null}
{"id":"combo:CP-07","type":"combo","title":"CP-07","text":"[막질×기체 조합] CP-07\nfilm_name: InP · indium phosphide\ngases: CH4 + Cl2 + H2\nmode: 연속 플라즈마\nnote: CH/H/Cl 혼합계. PH3는 조건부 후보; 유기인듐 제품 분포는 근거 부족으로 특정하지 않음.\n- 식각 대상: InP · indium phosphide\n- 공급 가스: CH4\n- 공급 가스: Cl2\n- 공급 가스: H2\n- 생성 후보(feed): CH4\n- 생성 후보(inferred): H\n- 생성 후보(inferred): CH\n- 생성 후보(inferred): CH2\n- 생성 후보(inferred): CH3\n- 생성 후보(inferred): CH3+\n- 생성 후보(feed): Cl2\n- 생성 후보(inferred): Cl\n- 생성 후보(inferred): Cl+\n- 생성 후보(inferred): Cl2+\n- 생성 후보(feed): H2\n- 생성 후보(inferred): H2+\n- 생성 후보(inferred): InCl\n- 생성 후보(inferred): InCl3\n- 생성 후보(inferred): PCl3\n- 생성 후보(inferred): PH3\n- 생성 후보(inferred): HCl\n- 출처: Oxford Instruments · InP etching processes","neighbors":["film:inp","gas:CH4","gas:Cl2","gas:H2","sp:CH4","sp:H","sp:CH","sp:CH2","sp:CH3","sp:CH3+","sp:Cl2","sp:Cl","sp:Cl+","sp:Cl2+","sp:H2","sp:H2+","sp:InCl","sp:InCl3","sp:PCl3","sp:PH3","sp:HCl","src:inp"],"citations":[{"title":"Oxford Instruments · InP etching processes","url":"https://www.oxinst.com/webinars/high-quality-inp-based-etching-achieving-smooth-surface-using-controlled-processing"}],"decision":null}
{"id":"combo:CP-08","type":"combo","title":"CP-08","text":"[막질×기체 조합] CP-08\nfilm_name: SiC · silicon carbide\ngases: SF6 + O2\nmode: 연속 플라즈마\nnote: Si 불소화와 C 산화 제거. SiF의 실제 OES 관측은 문헌에 보고됨.\n- 식각 대상: SiC · silicon carbide\n- 공급 가스: SF6\n- 공급 가스: O2\n- 생성 후보(feed): SF6\n- 생성 후보(inferred): F\n- 생성 후보(inferred): SF2\n- 생성 후보(inferred): SF4\n- 생성 후보(inferred): SF5\n- 생성 후보(inferred): SF5+\n- 생성 후보(feed): O2\n- 생성 후보(inferred): O\n- 생성 후보(inferred): O+\n- 생성 후보(inferred): O2+\n- 생성 후보(inferred): SiF4\n- 생성 후보(reported): SiF\n- 생성 후보(inferred): CO\n- 생성 후보(inferred): CO2\n- 생성 후보(inferred): COF2\n- 출처: High-temperature etching of SiC in SF6/O2 ICP (2020)","neighbors":["film:sic","gas:SF6","gas:O2","sp:SF6","sp:F","sp:SF2","sp:SF4","sp:SF5","sp:SF5+","sp:O2","sp:O","sp:O+","sp:O2+","sp:SiF4","sp:SiF","sp:CO","sp:CO2","sp:COF2","src:sic2020"],"citations":[{"title":"High-temperature etching of SiC in SF6/O2 ICP (2020)","url":"https://pmc.ncbi.nlm.nih.gov/articles/PMC7673126/"}],"decision":null}
{"id":"combo:CP-09","type":"combo","title":"CP-09","text":"[막질×기체 조합] CP-09\nfilm_name: SiC · silicon carbide\ngases: CF4 + Ar\nmode: 연속 플라즈마\nnote: 산소 공급원이 없어 CO/CO2를 기본 부산물로 넣지 않았다.\n- 식각 대상: SiC · silicon carbide\n- 공급 가스: CF4\n- 공급 가스: Ar\n- 생성 후보(feed): CF4\n- 생성 후보(inferred): F\n- 생성 후보(inferred): CF\n- 생성 후보(inferred): CF2\n- 생성 후보(inferred): CF3\n- 생성 후보(inferred): CF3+\n- 생성 후보(feed): Ar\n- 생성 후보(inferred): Ar+\n- 생성 후보(inferred): SiF4\n- 생성 후보(inferred): SiF\n- 생성 후보(inferred): C\n- 생성 후보(inferred): C2F4\n- 출처: Efremov et al. (2021) · Silicon-based films in fluorocarbon mixtures","neighbors":["film:sic","gas:CF4","gas:Ar","sp:CF4","sp:F","sp:CF","sp:CF2","sp:CF3","sp:CF3+","sp:Ar","sp:Ar+","sp:SiF4","sp:SiF","sp:C","sp:C2F4","src:fc2021"],"citations":[{"title":"Efremov et al. (2021) · Silicon-based films in fluorocarbon mixtures","url":"https://www.mdpi.com/1996-1944/14/6/1432"}],"decision":null}
{"id":"combo:CP-10","type":"combo","title":"CP-10","text":"[막질×기체 조합] CP-10\nfilm_name: SiC · silicon carbide\ngases: CHF3 + Ar\nmode: 연속 플라즈마\nnote: 중합과 Si 제거 경쟁이 강한 공정 연구 예시.\n- 식각 대상: SiC · silicon carbide\n- 공급 가스: CHF3\n- 공급 가스: Ar\n- 생성 후보(feed): CHF3\n- 생성 후보(inferred): F\n- 생성 후보(inferred): H\n- 생성 후보(inferred): CF\n- 생성 후보(inferred): CF2\n- 생성 후보(inferred): CHF2\n- 생성 후보(inferred): CF3+\n- 생성 후보(feed): Ar\n- 생성 후보(inferred): Ar+\n- 생성 후보(inferred): SiF4\n- 생성 후보(inferred): SiF\n- 생성 후보(inferred): HF\n- 생성 후보(inferred): C\n- 출처: Efremov et al. (2021) · Silicon-based films in fluorocarbon mixtures","neighbors":["film:sic","gas:CHF3","gas:Ar","sp:CHF3","sp:F","sp:H","sp:CF","sp:CF2","sp:CHF2","sp:CF3+","sp:Ar","sp:Ar+","sp:SiF4","sp:SiF","sp:HF","sp:C","src:fc2021"],"citations":[{"title":"Efremov et al. (2021) · Silicon-based films in fluorocarbon mixtures","url":"https://www.mdpi.com/1996-1944/14/6/1432"}],"decision":null}
